Repository: KCVS2002/BOSCH-Plasma-Etching

# BOSCH Plasma Etching — Cycle-Aware Deep Learning 기반 가상 계측 (Virtual Metrology)

> BOSCH DRIE(Deep Reactive Ion Etching) 플라즈마 식각 공정에서 수집된 **OES 스펙트럼 + Process 센서 시계열**로부터
> 웨이퍼 89개 지점의 **식각량(`si_etch`, `oxide_etch`)** 을 예측하는 딥러닝 가상 계측 모델.
> 학부 졸업논문(종합설계) 프로젝트.

**핵심 아이디어** — BOSCH 공정은 SF₆(식각) / C₄F₈(패시베이션)가 100회 교대하는 *사이클릭* 공정이다.
기존 VM 연구는 OES를 평균·분산 같은 통계로 뭉개서 **사이클 간 시간 변화**를 버린다.
본 프로젝트는 100개 사이클 구조를 그대로 텐서로 만들어 **cycle-aware 딥러닝 인코더**에 넣고,
XGBoost 수공학 피처 baseline과 정면 비교한다.

---

## 1. 한눈에 보는 결과

`oxide_etch`, **5-fold wafer-level GroupKFold** (같은 웨이퍼의 89 포인트는 절대 train/val에 분산되지 않음)

| 모델 | R² (mean±std) | RMSE (mean±std) |
|---|---|---|
| XGBoost baseline (cycle 통계 피처) | 0.551 ± 0.082 | 0.0514 ± 0.004 |
| **제안 모델 (Cycle-Aware DL, 최종)** | **0.666 ± 0.110** | **0.0440 ± 0.007** |

→ **R² +0.115 / RMSE −14.4%**. 최종 실험 폴더:
[`outputs/experiments/2026-05-28_04-19_dl-multimodal-oes-aux-mixup-ema-longrun-5fold/`](outputs/experiments/2026-05-28_04-19_dl-multimodal-oes-aux-mixup-ema-longrun-5fold/)
`si_etch`는 모든 모델이 R² ≈ 0.99로 포화되어 변별력이 없다 — 이유는 §2 참고.

---

## 2. 왜 `oxide_etch`가 진짜 문제인가 (이 프로젝트를 읽는 열쇠)

타겟 분산을 **웨이퍼 내부(공간 위치)** vs **웨이퍼 간(공정 변동)** 으로 분해하면 두 타겟의 성격이 완전히 갈린다.

| 타겟 | within-wafer std | between-wafer std | 분산 비율 | Spatial-mean baseline R² |
|---|---|---|---|---|
| `si_etch` | 3.61 μm | 0.40 μm | **99% / 1%** | **0.985** |
| `oxide_etch` | 0.064 μm | 0.044 μm | 68% / 32% | **0.156** |

- **`si_etch`** — 분산의 99%가 챔버의 고정된 공간 비균일성에서 온다. 학습 없이 (X, Y) 위치별 평균만 찍어도 R²=0.985.
  즉 **sanity target**이지, 모델 우열을 가리는 지표가 아니다. (VM 논문들이 흔히 빠지는 "R²=0.99 함정")
- **`oxide_etch`** — 위치만으로는 R²=0.156. *그 웨이퍼가 어떤 플라즈마 상태로 처리됐는지*를 사이클 신호에서 읽어야만 풀린다.
  → **본 연구의 contribution 검증 타겟**이며, 아래 모든 실험은 oxide 중심이다.

---

## 3. 데이터셋

Chemnitz University of Technology / Fraunhofer ENAS의 2024년 BOSCH 식각 공개 실험 데이터셋.

| 데이터 | 형태 | 규모 |
|---|---|---|
| OES | NetCDF 시계열 스펙트럼 | ~14,744 timestep × **3,648 wavelength** |
| Process | NetCDF 센서 시계열 | ~3,245 timestep × 44 channel |
| 측정값 | CSV | **88 wafer × 89 point = 7,832 sample** |

- 장비: SPTS Omega i2L DSi Rapier / 200 mm Si(100) 웨이퍼 / 1 μm SiO₂ 마스크
- **10 Lot**, 각 Lot 10매 순차 처리(중간 세정 없음 → 의도적 공정 drift), 컨디셔닝 조건 변화
- 공정 구조: 1초 점화 후 **100 cycle** (SF₆ 4.5 s + C₄F₈ 1.5 s)

> `Dataset/` 는 용량 문제로 **git에 포함되지 않는다**(`.gitignore`). 원본을 받아 `Dataset/` 에 놓아야 재현 가능.
> 원본은 read-only — 어떤 파생 파일도 여기에 쓰지 않는다.

---

## 4. 방법

### 4.1 아키텍처
```
OES cycle tensor        Process cycle tensor       (X, Y) 측정 좌표
(B, 100, 128, 256)      (B, 100, 30, 31)           (B, 89, 2)
       │                        │                        │
   2D-CNN (사이클 공유)      2D-CNN (사이클 공유)      Fourier feature 인코더
       └──────── concat ────────┘                        │
                  │                                      │
        cycle fusion FC → Bi-LSTM(100 step) → wafer_repr │
                  │                                      │
                  └────────── FiLM 변조 ─────────────────┘
                                 │
                       per-point regression head → 89개 예측
```

**설계 포인트**

- **Cycle-aware 텐서화** — 원시 (14,744 × 3,648) 을 그대로 넣는 대신, 사이클 경계로 잘라
  `(100 cycle, t, channel)` 텐서를 만들고 2D-CNN을 사이클 간 공유해 통과시킨다. 시간 구조를 버리지 않으면서 차원을 통제.
- **Multimodal early fusion** — OES / Process 사이클 임베딩을 결합 후 Bi-LSTM.
  단일 모달 대비 명확한 이득 (fold 0: OES-only 0.346, Proc-only 0.640, **Multimodal 0.734**).
- **FiLM + Fourier(X, Y)** — 89개 포인트가 같은 `wafer_repr` 을 공유하므로, 좌표 2개 스칼라만으로는 포인트를 구별할 수 없다.
  (X, Y)를 Fourier 인코딩해 wafer 표현을 **포인트별로 affine 변조**한다. (없으면 성능 붕괴 — 필수 구성)
- **OES wavelength selection** — fold의 **train split만** 사용한 상관 기반 top-k=256 밴드 선택 (누수 차단).

### 4.2 학습 안정화 3종 (최종 성능의 대부분)

oxide 타겟은 분포가 bimodal이라, 특정 fold에서 인코더가 high-mode 웨이퍼들을 **동일한 표현으로 붕괴(collapse)** 시키는 문제가 있었다.

| 기법 | 무엇 | 효과 |
|---|---|---|
| **Wafer-mean auxiliary loss** (λ=0.3) | `wafer_repr → Linear(d,1)` 로 웨이퍼 평균을 직접 예측 | collapse 압력 차단. fold 4 R² 0.32 → 0.40 |
| **Wafer-level mixup** (Beta(0.2,0.2)) | 웨이퍼 단위로 입력·타겟 선형 보간 | collapse attractor 파괴. fold 4 0.40 → 0.56, fold 간 std −37% |

| **EMA + 120ep no-early-stop** (decay 0.999) | shadow weight로 검증·추론 | mixup 노이즈 흡수. aggregate 0.644 → **0.666** |
---

## 5. 결과

### 5.1 개선 누적 (oxide, 5-fold)

| 실험 | f0 | f1 | f2 | f3 | f4 | agg R² | RMSE |
|---|---|---|---|---|---|---|---|
| XGB baseline | 0.56 | 0.49 | 0.43 | 0.65 | 0.62 | 0.551±0.082 | 0.0514 |
| DL longrun | 0.71 | 0.70 | 0.50 | 0.75 | 0.32 | 0.596±0.163 | 0.0482 |
| + aux loss | 0.75 | 0.71 | 0.52 | 0.73 | 0.40 | 0.621±0.138 | 0.0468 |
| + mixup | 0.73 | 0.69 | 0.52 | 0.73 | 0.56 | 0.644±0.087 | 0.0458 |
| **+ EMA / 120ep ★** | **0.75** | **0.72** | **0.49** | **0.78** | **0.59** | **0.666±0.110** | **0.0440** |

### 5.2 정직한 한계 — LOO-Lot 일반화

새로운 **Lot 전체를 held-out** 으로 두는 Leave-One-Lot-Out 평가에서는 성능이 크게 떨어진다 (aux-loss 모델 기준):

- **aggregate R² = 0.323 ± 0.294** (5-fold의 0.621 대비 절반)
- 잘 되는 Lot: Lot 1 (0.81), Lot 2 (0.68) / 학습 자체가 실패: Lot 4 (−0.19), Lot 6 (−0.01)
- **해석: 모델이 lot-specific 패턴에 의존한다.** 웨이퍼 단위 CV의 성능이 곧 새 lot 대응력은 아니다.

File: outputs/experiments/2026-05-21_02-09_dl-multimodal-5fold/lot_validation.json
{
  "oxide_etch": {
    "per_lot": [
      {
        "lot": 1,
        "day": "2024-07-02",
        "n_wafers": 9,
        "n_points": 801,
        "y_true_mean": 0.5870156543010778,
        "y_true_std": 0.07439082932558976,
        "rmse": 0.045731318613982566,
        "mae": 0.024192520406808745,
        "r2": 0.621617383193235,
        "mape_pct": 4.515357792355749
      },
      {
        "lot": 2,
        "day": "2024-07-05",
        "n_wafers": 10,
        "n_points": 890,
        "y_true_mean": 0.5813858807086945,
        "y_true_std": 0.07612293696147752,
        "rmse": 0.0460944898242205,
        "mae": 0.025104035956136295,
        "r2": 0.6329246689354392,
        "mape_pct": 4.745560446625937
      },
      {
        "lot": 3,
        "day": "2024-07-09",
        "n_wafers": 10,
        "n_points": 890,
        "y_true_mean": 0.6768696018149344,
        "y_true_std": 0.07993103218267396,
        "rmse": 0.0593139989476365,
        "mae": 0.0397231851400954,
        "r2": 0.4487205374732498,
        "mape_pct": 5.813071092474161
      },
      {
        "lot": 4,
        "day": "2024-07-11",
        "n_wafers": 10,
        "n_points": 890,
        "y_true_mean": 0.6934489626562997,
        "y_true_std": 0.06713252031690597,
        "rmse": 0.055100517428925355,
        "mae": 0.03625419106376305,
        "r2": 0.3255749448693852,
        "mape_pct": 4.965520933888774
      },
      {
        "lot": 5,
        "day": "2024-07-19",
        "n_wafers": 10,
        "n_points": 890,
        "y_true_mean": 0.6741696346341894,
        "y_true_std": 0.0583303014968596,
        "rmse": 0.05307654914100674,
        "mae": 0.03348157251818796,
        "r2": 0.17109423387164224,
        "mape_pct": 5.013448500298191
      },
      {
        "lot": 6,
        "day": "2024-08-01",
        "n_wafers": 10,
        "n_points": 890,
        "y_true_mean": 0.6630593716428521,
        "y_true_std": 0.05882179378512361,
        "rmse": 0.05971597597672866,
        "mae": 0.04099641415510285,
        "r2": -0.0317934971080851,
        "mape_pct": 6.433260502188581
      },
      {
        "lot": 7,
        "day": "2024-08-05",
        "n_wafers": 6,
        "n_points": 534,
        "y_true_mean": 0.6843123113394677,
        "y_true_std": 0.056754074616840046,
        "rmse": 0.041919343521145715,
        "mae": 0.025866185792822963,
        "r2": 0.45342608689700004,
        "mape_pct": 3.807379441192556
      },
      {
        "lot": 8,
        "day": "2024-08-07",
        "n_wafers": 10,
        "n_points": 890,
        "y_true_mean": 0.6837769968456097,
        "y_true_std": 0.056547269747910016,
        "rmse": 0.04601287992670881,
        "mae": 0.029354340574714574,
        "r2": 0.3371369714204585,
        "mape_pct": 4.231304284616676
      },
      {
        "lot": 9,
        "day": "2024-08-21",
        "n_wafers": 9,
        "n_points": 801,
        "y_true_mean": 0.682147582595268,
        "y_true_std": 0.05689777162483442,
        "rmse": 0.04739962359340656,
        "mae": 0.031412342886502076,
        "r2": 0.30513282035804956,
        "mape_pct": 4.633740594858536
      },
      {
        "lot": 10,
        "day": "2024-08-22",
        "n_wafers": 4,
        "n_points": 356,
        "y_true_mean": 0.6653964834266834,
        "y_true_std": 0.07304661357150322,
        "rmse": 0.07207552762117839,
        "mae": 0.047908687022294894,
        "r2": 0.02366888176695192,
        "mape_pct": 7.876762796317836
      }
    ],
    "lot_rmse_mean": 0.052644022459493976,
    "lot_rmse_std": 0.008691848559999046,
    "lot_r2_mean": 0.3287503031677327,
    "lot_r2_std": 0.21372651354167344,
    "lot_mape_mean": 5.2035406384817,
    "lot_mape_std": 1.141278520589918,
    "worst_lot": 10,
    "best_lot": 7
  },
  "si_etch": {
    "per_lot": [
      {
        "lot": 1,
        "day": "2024-07-02",
        "n_wafers": 9,
        "n_points": 801,
        "y_true_mean": 43.67940746978874,
        "y_true_std": 3.5546649765140366,
        "rmse": 0.3749806254498389,
        "mae": 0.30368926849555733,
        "r2": 0.988858008137121,
        "mape_pct": 0.6925397067316545
      },
      {
        "lot": 2,
        "day": "2024-07-05",
        "n_wafers": 10,
        "n_points": 890,
        "y_true_mean": 43.53081722902448,
        "y_true_std": 3.5232499862875772,
        "rmse": 0.37850131758248035,
        "mae": 0.31885682438196733,
        "r2": 0.9884459000765821,
        "mape_pct": 0.7263111230174045
      },
      {
        "lot": 3,
        "day": "2024-07-09",
        "n_wafers": 10,
        "n_points": 890,
        "y_true_mean": 43.76188528939579,
        "y_true_std": 3.6226753533125793,
        "rmse": 0.472333009213382,
        "mae": 0.23715173957053176,
        "r2": 0.9829813146896924,
        "mape_pct": 0.5424661460929873
      },
      {
        "lot": 4,
        "day": "2024-07-11",
        "n_wafers": 10,
        "n_points": 890,
        "y_true_mean": 43.72847762804353,
        "y_true_std": 3.631146185790309,
        "rmse": 0.4738941721293939,
        "mae": 0.38739634738879253,
        "r2": 0.982948463679077,
        "mape_pct": 0.8759807484383417
      },
      {
        "lot": 5,
        "day": "2024-07-19",
        "n_wafers": 10,
        "n_points": 890,
        "y_true_mean": 43.481077734272134,
        "y_true_std": 3.5626079143129696,
        "rmse": 0.31723583884378764,
        "mae": 0.24400528897060425,
        "r2": 0.9920618979413403,
        "mape_pct": 0.5584248497082177
      },
      {
        "lot": 6,
        "day": "2024-08-01",
        "n_wafers": 10,
        "n_points": 890,
        "y_true_mean": 43.557539157653125,
        "y_true_std": 3.644728030304369,
        "rmse": 0.6500435921186781,
        "mae": 0.33385300368405474,
        "r2": 0.9681548752041395,
        "mape_pct": 0.7834767145711117
      },
      {
        "lot": 7,
        "day": "2024-08-05",
        "n_wafers": 6,
        "n_points": 534,
        "y_true_mean": 43.719149707408434,
        "y_true_std": 3.6199147518160446,
        "rmse": 0.20859151071371407,
        "mae": 0.17061692141415014,
        "r2": 0.996673323113824,
        "mape_pct": 0.3900976698119058
      },
      {
        "lot": 8,
        "day": "2024-08-07",
        "n_wafers": 10,
        "n_points": 890,
        "y_true_mean": 43.613837359996324,
        "y_true_std": 3.631432974420336,
        "rmse": 0.324940525818852,
        "mae": 0.25212320906392643,
        "r2": 0.991984327994005,
        "mape_pct": 0.5791948279338771
      },
      {
        "lot": 9,
        "day": "2024-08-21",
        "n_wafers": 9,
        "n_points": 801,
        "y_true_mean": 43.80734054336833,
        "y_true_std": 3.668982036367012,
        "rmse": 0.29257278305310735,
        "mae": 0.21091912182678138,
        "r2": 0.9936332293726854,
        "mape_pct": 0.47804642838235983
      },
      {
        "lot": 10,
        "day": "2024-08-22",
        "n_wafers": 4,
        "n_points": 356,
        "y_true_mean": 44.09064407562941,
        "y_true_std": 3.6752544246214867,
        "rmse": 0.2523152214613853,
        "mae": 0.18574738234616364,
        "r2": 0.9952735645736922,
        "mape_pct": 0.41294065234914995
      }
    ],
    "lot_rmse_mean": 0.37454085963846195,
    "lot_rmse_std": 0.12259410123872347,
    "lot_r2_mean": 0.9881014904782159,
    "lot_r2_std": 0.007985014930093636,
    "lot_mape_mean": 0.603947886703701,
    "lot_mape_std": 0.1528350978565373,
    "worst_lot": 6,
    "best_lot": 7
  }
}

File: outputs/experiments/2026-05-25_23-27_dl-multimodal-5fold/metrics.json
{
  "oxide_etch": {
    "per_fold": [
      {
        "rmse": 0.06768153713387173,
        "mae": 0.04564789324515173,
        "r2": 0.26827917305778337,
        "mape_pct": 7.2460154159578956,
        "fold": 4,
        "best_epoch": 38,
        "n_train": 6230,
        "n_val": 1602,
        "fit_seconds": 1353.73,
        "train_target_mean": 0.6594144105911255,
        "train_target_std": 0.07678299397230148,
        "val_target_mean": 0.6532235145568848,
        "val_target_std": 0.07912204414606094,
        "target_mean_shift": -0.006190896034240723
      }
    ],
    "aggregate": {
      "rmse_mean": 0.06768153713387173,
      "rmse_std": 0.0,
      "mae_mean": 0.04564789324515173,
      "mae_std": 0.0,
      "r2_mean": 0.26827917305778337,
      "r2_std": 0.0,
      "mape_pct_mean": 7.2460154159578956,
      "mape_pct_std": 0.0,
      "fold_mean": 4.0,
      "fold_std": 0.0,
      "best_epoch_mean": 38.0,
      "best_epoch_std": 0.0,
      "n_train_mean": 6230.0,
      "n_train_std": 0.0,
      "n_val_mean": 1602.0,
      "n_val_std": 0.0,
      "fit_seconds_mean": 1353.73,
      "fit_seconds_std": 0.0,
      "train_target_mean_mean": 0.6594144105911255,
      "train_target_mean_std": 0.0,
      "train_target_std_mean": 0.07678299397230148,
      "train_target_std_std": 0.0,
      "val_target_mean_mean": 0.6532235145568848,
      "val_target_mean_std": 0.0,
      "val_target_std_mean": 0.07912204414606094,
      "val_target_std_std": 0.0,
      "target_mean_shift_mean": -0.006190896034240723,
      "target_mean_shift_std": 0.0
    }
  }
}
